Repository: eabram/multilayers

# TMM - Transfer Matrix-method calculations

The **TMM** package is a package to alculate the reflection, transmission and absorbtion (profile) of light through a flat multilayer stack.

# Documentation

To view the documentation (auto generated from docstrings using Sphinx), run 'open.bat' in the 'doc' directory.

Install the package with optional dependencies as 
>pip install .[doc]

in order to be able to generate the documentation as well. This is not required for viewing, however.

# Examples

Examples are included as ipynb-files in [this folder](Examples)

File: Refractive_Index/Ellipsometry/MO-EUV_B-spline.txt
Wavelength (nm)	n	k
380.000000	1.842908	-0.070313	
400.000000	1.851451	-0.096452	
420.000000	1.854956	-0.118199	
440.000000	1.852035	-0.135397	
460.000000	1.846047	-0.149793	
480.000000	1.840027	-0.162796	
500.000000	1.835410	-0.174291	
520.000000	1.832605	-0.183316	
540.000000	1.831746	-0.189334	
560.000000	1.832433	-0.192856	
580.000000	1.833719	-0.195483	
600.000000	1.834913	-0.198400	
620.000000	1.835568	-0.202376	
640.000000	1.835547	-0.207642	
660.000000	1.835161	-0.213634	
680.000000	1.834696	-0.219818	
700.000000	1.834348	-0.225816	
720.000000	1.834250	-0.231361	
740.000000	1.834485	-0.236272	
760.000000	1.835046	-0.240525	
780.000000	1.835839	-0.244241	
800.000000	1.836789	-0.247529	
820.000000	1.837836	-0.250474	
840.000000	1.838932	-0.253148	
860.000000	1.840043	-0.255607	
880.000000	1.841141	-0.257896	
900.000000	1.842207	-0.260052

File: Refractive_Index/Ellipsometry/RuO2_Ester_B-spline_fit6.txt
Wavelength (nm)	n	k
300.000000	1.449273	7.025400	
310.000000	1.690907	7.137438	
320.000000	1.905240	7.224142	
330.000000	2.090842	7.271749	
340.000000	2.214399	7.286691	
350.000000	2.230634	7.282484	
360.000000	2.116505	7.275913	
370.000000	1.914947	7.319244	
380.000000	1.688980	7.463260	
390.000000	1.492032	7.731977	
400.000000	1.360377	8.085121	
410.000000	1.307853	8.446538	
420.000000	1.335419	8.765501	
430.000000	1.439704	9.012972	
440.000000	1.591685	9.195212	
450.000000	1.741078	9.342453	
460.000000	1.850215	9.476201	
470.000000	1.892318	9.611102	
480.000000	1.849994	9.758286	
490.000000	1.735974	9.927622	
500.000000	1.587884	10.126608	
510.000000	1.436647	10.358754	
520.000000	1.305563	10.624011	
530.000000	1.211088	10.919953	
540.000000	1.163782	11.243072	
550.000000	1.167494	11.587261	
560.000000	1.218125	11.941316	
570.000000	1.310433	12.296226	
580.000000	1.439546	12.645760	
590.000000	1.601130	12.985736	
600.000000	1.791408	13.313466	
610.000000	2.007120	13.627350	
620.000000	2.245459	13.926562	
630.000000	2.503176	14.211024	
640.000000	2.773172	14.481867	
650.000000	3.048397	14.740220	
660.000000	3.323362	14.986837	
670.000000	3.593826	15.222203	
680.000000	3.856550	15.446620	
690.000000	4.109097	15.660275	
700.000000	4.349666	15.863303	
710.000000	4.576962	16.055805	
720.000000	4.790088	16.237885	
730.000000	4.988460	16.409657	
740.000000	5.171881	16.571266	
750.000000	5.341925	16.722975	
760.000000	5.500955	16.865143	
770.000000	5.650993	16.998177	
780.000000	5.793755	17.122492	
790.000000	5.930700	17.238522	
800.000000	6.063072	17.346684	
810.000000	6.191928	17.447399	
820.000000	6.318171	17.541071	
830.000000	6.442567	17.628096	
840.000000	6.565768	17.708851	
850.000000	6.688327	17.783701	
860.000000	6.810714	17.853001	
870.000000	6.933321	17.917082	
880.000000	7.056481	17.976273	
890.000000	7.180469	18.030880	
900.000000	7.305503	18.081217	
910.000000	7.431565	18.127934	
920.000000	7.558433	18.171942	
930.000000	7.685888	18.214054	
940.000000	7.813722	18.254974	
950.000000	7.941733	18.295317	
960.000000	8.069733	18.335613	
970.000000	8.197541	18.376322	
980.000000	8.324989	18.417833	
990.000000	8.451918	18.460480	
1000.000000	8.578177	18.504541	
1010.000000	8.703632	18.550253	
1020.000000	8.828152	18.597805	
1030.000000	8.951622	18.647352	
1040.000000	9.073934	18.699017	
1050.000000	9.194991	18.752890	
1060.000000	9.314707	18.809042	
1070.000000	9.433005	18.867517	
1080.000000	9.549813	18.928339	
1090.000000	9.665075	18.991518	
1100.000000	9.778739	19.057047	
1110.000000	9.890759	19.124907	
1120.000000	10.001103	19.195066	
1130.000000	10.109737	19.267487	
1140.000000	10.216641	19.342121	
1150.000000	10.321797	19.418915	
1160.000000	10.425195	19.497738	
1170.000000	10.526828	19.578314	
1180.000000	10.626700	19.660378	
1190.000000	10.724815	19.743675	
1200.000000	10.821188	19.827990	
1210.000000	10.915832	19.913109	
1220.000000	11.008765	19.998850	
1230.000000	11.100010	20.085039	
1240.000000	11.189590	20.171524	
1250.000000	11.277531	20.258162	
1260.000000	11.363858	20.344826	
1270.000000	11.448600	20.431402	
1280.000000	11.531785	20.517782	
1290.000000	11.613442	20.603876	
1300.000000	11.693601	20.689596	
1310.000000	11.772290	20.774864	
1320.000000	11.849542	20.859615	
1330.000000	11.925384	20.943787	
1340.000000	11.999846	21.027321	
1350.000000	12.072958	21.110172	
1360.000000	12.144751	21.192295	
1370.000000	12.215249	21.273653	
1380.000000	12.284484	21.354210	
1390.000000	12.352483	21.433939	
1400.000000	12.419273	21.512812	
1410.000000	12.484882	21.590809	
1420.000000	12.549335	21.667908	
1430.000000	12.612659	21.744099	
1440.000000	12.674877	21.819361	
1450.000000	12.736017	21.893688	
1460.000000	12.796102	21.967072	
1470.000000	12.855154	22.039505	
1480.000000	12.913198	22.110981	
1490.000000	12.970256	22.181499	
1500.000000	13.026350	22.251059	
1510.000000	13.081501	22.319656	
1520.000000	13.135731	22.387295	
1530.000000	13.189059	22.453978	
1540.000000	13.241507	22.519709	
1550.000000	13.293093	22.584490	
1560.000000	13.343835	22.648327	
1570.000000	13.393754	22.711226	
1580.000000	13.442866	22.773195	
1590.000000	13.491189	22.834240	
1600.000000	13.538741	22.894367

File: Refractive_Index/Ellipsometry/RuO2_Ester_Cauchy_fit2.txt
Wavelength (nm)	n	k
300.000000	1.561111	0.000000	
310.000000	1.554058	0.000000	
320.000000	1.547656	0.000000	
330.000000	1.541827	0.000000	
340.000000	1.536505	0.000000	
350.000000	1.531633	0.000000	
360.000000	1.527161	0.000000	
370.000000	1.523046	0.000000	
380.000000	1.519252	0.000000	
390.000000	1.515746	0.000000	
400.000000	1.512500	0.000000	
410.000000	1.509488	0.000000	
420.000000	1.506689	0.000000	
430.000000	1.504083	0.000000	
440.000000	1.501653	0.000000	
450.000000	1.499383	0.000000	
460.000000	1.497259	0.000000	
470.000000	1.495269	0.000000	
480.000000	1.493403	0.000000	
490.000000	1.491649	0.000000	
500.000000	1.490000	0.000000	
510.000000	1.488447	0.000000	
520.000000	1.486982	0.000000	
530.000000	1.485600	0.000000	
540.000000	1.484294	0.000000	
550.000000	1.483058	0.000000	
560.000000	1.481888	0.000000	
570.000000	1.480779	0.000000	
580.000000	1.479727	0.000000	
590.000000	1.478727	0.000000	
600.000000	1.477778	0.000000	
610.000000	1.476874	0.000000	
620.000000	1.476015	0.000000	
630.000000	1.475195	0.000000	
640.000000	1.474414	0.000000	
650.000000	1.473669	0.000000	
660.000000	1.472957	0.000000	
670.000000	1.472277	0.000000	
680.000000	1.471626	0.000000	
690.000000	1.471004	0.000000	
700.000000	1.470408	0.000000	
710.000000	1.469837	0.000000	
720.000000	1.469290	0.000000	
730.000000	1.468765	0.000000	
740.000000	1.468261	0.000000	
750.000000	1.467778	0.000000	
760.000000	1.467313	0.000000	
770.000000	1.466866	0.000000	
780.000000	1.466437	0.000000	
790.000000	1.466023	0.000000	
800.000000	1.465625	0.000000	
810.000000	1.465242	0.000000	
820.000000	1.464872	0.000000	
830.000000	1.464516	0.000000	
840.000000	1.464172	0.000000	
850.000000	1.463841	0.000000	
860.000000	1.463521	0.000000	
870.000000	1.463212	0.000000	
880.000000	1.462913	0.000000	
890.000000	1.462625	0.000000	
900.000000	1.462346	0.000000	
910.000000	1.462076	0.000000	
920.000000	1.461815	0.000000	
930.000000	1.461562	0.000000	
940.000000	1.461317	0.000000	
950.000000	1.461080	0.000000	
960.000000	1.460851	0.000000	
970.000000	1.460628	0.000000	
980.000000	1.460412	0.000000	
990.000000	1.460203	0.000000	
1000.000000	1.460000	0.000000	
1010.000000	1.459803	0.000000	
1020.000000	1.459612	0.000000	
1030.000000	1.459426	0.000000	
1040.000000	1.459246	0.000000	
1050.000000	1.459070	0.000000	
1060.000000	1.458900	0.000000	
1070.000000	1.458734	0.000000	
1080.000000	1.458573	0.000000	
1090.000000	1.458417	0.000000	
1100.000000	1.458264	0.000000	
1110.000000	1.458116	0.000000	
1120.000000	1.457972	0.000000	
1130.000000	1.457832	0.000000	
1140.000000	1.457695	0.000000	
1150.000000	1.457561	0.000000	
1160.000000	1.457432	0.000000	
1170.000000	1.457305	0.000000	
1180.000000	1.457182	0.000000	
1190.000000	1.457062	0.000000	
1200.000000	1.456944	0.000000	
1210.000000	1.456830	0.000000	
1220.000000	1.456719	0.000000	
1230.000000	1.456610	0.000000	
1240.000000	1.456504	0.000000	
1250.000000	1.456400	0.000000	
1260.000000	1.456299	0.000000	
1270.000000	1.456200	0.000000	
1280.000000	1.456104	0.000000	
1290.000000	1.456009	0.000000	
1300.000000	1.455917	0.000000	
1310.000000	1.455827	0.000000	
1320.000000	1.455739	0.000000	
1330.000000	1.455653	0.000000	
1340.000000	1.455569	0.000000	
1350.000000	1.455487	0.000000	
1360.000000	1.455407	0.000000	
1370.000000	1.455328	0.000000	
1380.000000	1.455251	0.000000	
1390.000000	1.455176	0.000000	
1400.000000	1.455102	0.000000	
1410.000000	1.455030	0.000000	
1420.000000	1.454959	0.000000	
1430.000000	1.454890	0.000000	
1440.000000	1.454823	0.000000	
1450.000000	1.454756	0.000000	
1460.000000	1.454691	0.000000	
1470.000000	1.454628	0.000000	
1480.000000	1.454565	0.000000	
1490.000000	1.454504	0.000000	
1500.000000	1.454444	0.000000	
1510.000000	1.454386	0.000000	
1520.000000	1.454328	0.000000	
1530.000000	1.454272	0.000000	
1540.000000	1.454217	0.000000	
1550.000000	1.454162	0.000000	
1560.000000	1.454109	0.000000	
1570.000000	1.454057	0.000000	
1580.000000	1.454006	0.000000	
1590.000000	1.453956	0.000000	
1600.000000	1.453906	0.000000

File: Refractive_Index/Ellipsometry/RuO2_model.txt
Wavelength (nm)	n	k
245.608124	0.014564	1.492512
247.194183	0.147763	1.438704
248.780243	0.275746	1.387487
250.366364	0.398732	1.338705
251.952515	0.516927	1.292219
253.538666	0.630522	1.2479
255.124878	0.739708	1.205621
256.711121	0.844663	1.165271
258.297333	0.945555	1.126743
259.883636	1.042552	1.089934
261.46994	1.135806	1.054752
263.056274	1.225466	1.02111
264.642639	1.311676	0.988924
266.229034	1.394572	0.958118
267.81543	1.474282	0.928619
269.401886	1.550934	0.900359
270.988342	1.624645	0.873276
272.574829	1.695529	0.847307
274.161346	1.763697	0.822397
275.747864	1.829252	0.798494
277.334442	1.892295	0.775547
278.921021	1.952922	0.753509
280.507629	2.011225	0.732335
282.094269	2.067291	0.711985
283.680939	2.121207	0.692418
285.267609	2.173051	0.673597
286.854309	2.222903	0.655487
288.44104	2.270837	0.638055
290.027771	2.316925	0.62127
291.614532	2.361233	0.605102
293.201324	2.40383	0.589522
294.788147	2.444779	0.574505
296.374939	2.484138	0.560025
297.961792	2.521968	0.546058
299.548645	2.558323	0.532582
301.135559	2.593259	0.519574
302.722473	2.626826	0.507016
304.309387	2.659073	0.494888
305.896301	2.690049	0.483171
307.483276	2.7198	0.471848
309.070251	2.748369	0.460902
310.657257	2.775798	0.450318
312.244263	2.80213	0.440081
313.831299	2.827402	0.430177
315.418335	2.851653	0.420592
317.005402	2.874919	0.411313
318.592468	2.897234	0.402328
320.179565	2.918632	0.393625
321.766663	2.939146	0.385194
323.35379	2.958807	0.377023
324.940948	2.977644	0.369103
326.528076	2.995687	0.361424
328.115265	3.012963	0.353976
329.702423	3.029499	0.346752
331.289612	3.045321	0.339742
332.876831	3.060454	0.332938
334.46405	3.074921	0.326333
336.05127	3.088746	0.31992
337.638489	3.101951	0.313691
339.225769	3.114557	0.30764
340.813019	3.126585	0.301761
342.400299	3.138055	0.296047
343.987579	3.148986	0.290492
345.57489	3.159397	0.285091
347.16217	3.169306	0.279838
348.749512	3.178729	0.274729
350.336853	3.187683	0.269758
351.924164	3.196185	0.264921
353.511505	3.20425	0.260212
355.098846	3.211892	0.255628
356.686218	3.219127	0.251165
358.27359	3.225968	0.246818
359.860962	3.232429	0.242584
361.448334	3.238522	0.238458
363.035736	3.244261	0.234438
364.623108	3.249656	0.23052
366.21051	3.254721	0.2267
367.797943	3.259466	0.222976
369.385345	3.263902	0.219344
370.972778	3.268039	0.215801
372.560211	3.271889	0.212346
374.147644	3.27546	0.208974
375.735046	3.278762	0.205683
377.32251	3.281805	0.202472
378.909943	3.284596	0.199336
380.497375	3.287146	0.196275
382.084839	3.289461	0.193286
383.672302	3.29155	0.190367
385.259735	3.293422	0.187515
386.847198	3.295082	0.184728
388.434631	3.29654	0.182006
390.022095	3.2978	0.179345
391.609558	3.298871	0.176744
393.197021	3.299759	0.174201
394.784485	3.30047	0.171715
396.371948	3.30101	0.169284
397.959412	3.301386	0.166907
399.546875	3.301603	0.164581
401.134338	3.301666	0.162306
402.721802	3.30158	0.160079
404.309265	3.301353	0.157901
405.896698	3.300987	0.155769
407.484161	3.300488	0.153681
409.071594	3.299861	0.151638
410.659088	3.29911	0.149637
412.246521	3.298239	0.147678
413.833923	3.297254	0.145759
415.421387	3.296157	0.14388
417.00885	3.294954	0.142039
418.596252	3.293648	0.140235
420.183685	3.292242	0.138467
421.771088	3.29074	0.136735
423.358551	3.289146	0.135037
424.945953	3.287463	0.133372
426.533356	3.285695	0.131741
428.120758	3.283845	0.130141
429.70816	3.281915	0.128572
431.295563	3.279909	0.127034
432.882904	3.277829	0.125525
434.470276	3.275679	0.124044
436.057678	3.273462	0.122592
437.64502	3.271178	0.121167
439.232361	3.268832	0.119769
440.819733	3.266427	0.118397
442.407043	3.263963	0.11705
443.994324	3.261443	0.115728
445.581696	3.258871	0.114431
447.169006	3.256247	0.113157
448.756256	3.253574	0.111906
450.343567	3.250854	0.110677
451.930817	3.248089	0.10947
453.518066	3.245281	0.108285
455.105316	3.242432	0.107121
456.692566	3.239544	0.105978
458.279785	3.236617	0.104854
459.867035	3.233655	0.10375
461.454193	3.230658	0.102665
463.041412	3.227629	0.101599
464.628571	3.224568	0.100551
466.215759	3.221477	0.09952
467.802887	3.218358	0.098508
469.390045	3.215212	0.097512
470.977142	3.21204	0.096533
472.56427	3.208844	0.09557
474.151367	3.205625	0.094624
475.738434	3.202384	0.093693
477.3255	3.199122	0.092777
478.912506	3.195841	0.091876
480.499573	3.192542	0.090989
482.086578	3.189225	0.090118
483.673523	3.185891	0.08926
485.260559	3.182543	0.088415
486.847473	3.17918	0.087585
488.434418	3.175804	0.086767
490.021332	3.172415	0.085962
491.608246	3.169015	0.08517
493.195129	3.165604	0.08439
494.781982	3.162183	0.083622
496.368835	3.158753	0.082866
497.955658	3.155315	0.082122
499.54248	3.15187	0.081389
501.129242	3.148417	0.080667
502.716003	3.144959	0.079956
504.302795	3.141495	0.079256
505.889496	3.138026	0.078566
507.476166	3.134553	0.077886
509.062897	3.131077	0.077217
510.649506	3.127598	0.076557
512.236145	3.124116	0.075907
513.822754	3.120633	0.075267
515.409363	3.117148	0.074636
516.995911	3.113663	0.074014
518.582458	3.110178	0.073401
520.169006	3.106693	0.072797
521.755493	3.103209	0.072201
523.341919	3.099726	0.071614
524.928345	3.096245	0.071035
526.514771	3.092766	0.070464
528.101196	3.089289	0.069901
529.687561	3.085816	0.069346
531.273865	3.082345	0.068799
532.860229	3.078879	0.068259
534.446472	3.075417	0.067727
536.032776	3.071958	0.067202
537.619019	3.068505	0.066684
539.2052	3.065057	0.066173
540.791382	3.061614	0.065669
542.377502	3.058177	0.065172
543.963623	3.054745	0.064681
545.549683	3.05132	0.064197
547.135742	3.047902	0.06372
548.721802	3.04449	0.063248
550.307739	3.041085	0.062783
551.893738	3.037688	0.062324
553.479675	3.034298	0.061871
555.065552	3.030916	0.061424
556.651489	3.027542	0.060982
558.237305	3.024176	0.060546
559.82312	3.020818	0.060116
561.408875	3.017469	0.059691
562.99469	3.014129	0.059272
564.580383	3.010797	0.058858
566.166077	3.007475	0.058449
567.751709	3.004161	0.058045
569.33728	3.000858	0.057646
570.922913	2.997563	0.057252
572.508423	2.994279	0.056863
574.093933	2.991004	0.056479
575.679443	2.987739	0.056099
577.264893	2.984484	0.055724
578.850281	2.98124	0.055354
580.435669	2.978006	0.054988
582.020996	2.974782	0.054627
583.606262	2.971569	0.054269
585.191528	2.968366	0.053917
586.776733	2.965174	0.053568
588.361938	2.961993	0.053223
589.947083	2.958823	0.052883
591.532166	2.955664	0.052546
593.11731	2.952516	0.052214
594.702271	2.949378	0.051885
596.287292	2.946253	0.05156
597.872253	2.943138	0.051239
599.457153	2.940035	0.050921
601.042053	2.936943	0.050607
602.626831	2.933863	0.050297
604.21167	2.930794	0.04999
605.796448	2.927736	0.049687
607.381165	2.92469	0.049387
608.96582	2.921656	0.049091
610.550415	2.918634	0.048798
612.13501	2.915623	0.048508
613.719604	2.912624	0.048221
615.304077	2.909636	0.047937
616.88855	2.906661	0.047657
618.472961	2.903697	0.04738
620.057312	2.900745	0.047105
621.641663	2.897804	0.046834
623.225952	2.894876	0.046565
624.810181	2.89196	0.0463
626.394348	2.889055	0.046037
627.978516	2.886163	0.045777
629.562622	2.883282	0.04552
631.146667	2.880413	0.045266
632.730652	2.877556	0.045014
634.314636	2.874711	0.044765
635.89856	2.871878	0.044519
637.482422	2.869056	0.044275
639.066284	2.866247	0.044034
640.650024	2.86345	0.043795
642.233765	2.860664	0.043559
643.817444	2.857891	0.043325
645.401062	2.855129	0.043094
646.98468	2.852379	0.042864
648.568237	2.849641	0.042638
650.151733	2.846915	0.042413
651.735107	2.844201	0.042191
653.318481	2.841498	0.041971
654.901855	2.838807	0.041753
656.485107	2.836128	0.041538
658.068359	2.833461	0.041324
659.65155	2.830806	0.041113
661.23468	2.828162	0.040904
662.817749	2.82553	0.040697
664.400757	2.822909	0.040492
665.983765	2.8203	0.040289
667.566711	2.817703	0.040088
669.149536	2.815117	0.039888
670.732361	2.812543	0.039691
672.315125	2.809981	0.039496
673.897827	2.80743	0.039302
675.480469	2.80489	0.039111
677.06311	2.802362	0.038921
678.64563	2.799845	0.038733
680.228149	2.79734	0.038547
681.810547	2.794846	0.038362
683.392944	2.792363	0.03818
684.97522	2.789892	0.037999
686.557495	2.787431	0.03782
688.139771	2.784982	0.037642
689.721863	2.782545	0.037466
691.303955	2.780118	0.037292
692.885986	2.777702	0.037119
694.467957	2.775298	0.036948
696.049927	2.772904	0.036778
697.631714	2.770522	0.03661
699.213562	2.76815	0.036444
700.795288	2.765789	0.036279
702.377014	2.763439	0.036115
703.958618	2.7611	0.035953
705.540161	2.758772	0.035793
707.121704	2.756454	0.035634
708.703125	2.754148	0.035476
710.284546	2.751851	0.03532
711.865845	2.749566	0.035165
713.447083	2.747291	0.035011
715.028259	2.745026	0.034859
716.609436	2.742772	0.034708
718.190491	2.740529	0.034559
719.771484	2.738296	0.03441
721.352417	2.736073	0.034263
722.93335	2.73386	0.034118
724.51416	2.731658	0.033973
726.09491	2.729466	0.03383
727.675598	2.727285	0.033688
729.256226	2.725113	0.033547
730.836792	2.722952	0.033408
732.417297	2.7208	0.03327
733.997681	2.718659	0.033132
735.578064	2.716527	0.032996
737.158325	2.714406	0.032861
738.738647	2.712294	0.032728
740.318726	2.710193	0.032595
741.898865	2.708101	0.032464
743.478882	2.706018	0.032333
745.058838	2.703946	0.032204
746.638794	2.701883	0.032075
748.218628	2.69983	0.031948
749.79834	2.697786	0.031822
751.378052	2.695752	0.031697
752.957642	2.693728	0.031573
754.537231	2.691713	0.03145
756.116699	2.689707	0.031327
757.696106	2.687711	0.031206
759.275452	2.685723	0.031086
760.854675	2.683746	0.030967
762.433899	2.681777	0.030849
764.013062	2.679817	0.030731
765.592102	2.677867	0.030615
767.171082	2.675926	0.0305
768.75	2.673994	0.030385
770.328796	2.672071	0.030271
771.907593	2.670157	0.030159
773.486267	2.668252	0.030047
775.06488	2.666355	0.029936
776.643433	2.664468	0.029826
778.221924	2.662589	0.029716
779.800354	2.660719	0.029608
781.378662	2.658858	0.0295
782.956909	2.657005	0.029393
784.535034	2.655161	0.029288
786.113159	2.653325	0.029182
787.691223	2.651498	0.029078
789.269165	2.64968	0.028974
790.847046	2.64787	0.028872
792.424805	2.646068	0.02877
794.002502	2.644275	0.028669
795.580139	2.64249	0.028568
797.157715	2.640714	0.028468
798.735229	2.638945	0.028369
800.312622	2.637185	0.028271
801.889954	2.635433	0.028174
803.467163	2.633689	0.028077
805.044312	2.631953	0.027981
806.62146	2.630225	0.027886
808.198425	2.628505	0.027791
809.775391	2.626793	0.027697
811.352173	2.625089	0.027604
812.929016	2.623393	0.027511
814.505676	2.621705	0.027419
816.082275	2.620024	0.027328
817.658813	2.618352	0.027237
819.235229	2.616687	0.027147
820.811646	2.615029	0.027058
822.387878	2.613379	0.026969
823.96405	2.611737	0.026881
825.540222	2.610102	0.026794
827.116211	2.608475	0.026707
828.6922	2.606855	0.026621
830.268066	2.605243	0.026535
831.843872	2.603638	0.02645
833.419556	2.602041	0.026366
834.995117	2.60045	0.026282
836.570618	2.598867	0.026199
838.146118	2.597291	0.026117
839.721375	2.595723	0.026035
841.296692	2.594162	0.025953
842.871887	2.592607	0.025872
844.44696	2.59106	0.025792
846.021973	2.58952	0.025712
847.596863	2.587987	0.025633
849.171753	2.586461	0.025554
850.74646	2.584941	0.025476
852.321106	2.583429	0.025398
853.895691	2.581923	0.025321
855.470215	2.580425	0.025245
857.044556	2.578933	0.025168
858.618835	2.577448	0.025093
860.193054	2.57597	0.025018
861.767212	2.574498	0.024943
863.341187	2.573033	0.024869
864.915161	2.571574	0.024796
866.489075	2.570122	0.024723
868.062805	2.568677	0.02465
869.636414	2.567239	0.024578
871.210083	2.565806	0.024506
872.783508	2.56438	0.024435
874.356934	2.562961	0.024364
875.930176	2.561548	0.024294
877.503418	2.560141	0.024224
879.076538	2.55874	0.024155
880.649536	2.557346	0.024086
882.222473	2.555958	0.024018
883.795288	2.554576	0.02395
885.368042	2.553201	0.023882
886.940613	2.551831	0.023815
888.513184	2.550468	0.023748
890.085632	2.549111	0.023682
891.65802	2.54776	0.023616
893.230286	2.546414	0.023551
894.802429	2.545075	0.023486
896.374512	2.543742	0.023421
897.946472	2.542414	0.023357
899.518372	2.541093	0.023293
901.090149	2.539777	0.02323
902.661804	2.538467	0.023167
904.233398	2.537163	0.023104
905.804871	2.535865	0.023042
907.376282	2.534572	0.02298
908.947571	2.533285	0.022919
910.518738	2.532004	0.022857
912.089844	2.530729	0.022797
913.660828	2.529459	0.022736
915.23175	2.528194	0.022677
916.802551	2.526936	0.022617
918.373169	2.525682	0.022558
919.943726	2.524434	0.022499
921.514282	2.523192	0.02244
923.084656	2.521955	0.022382
924.654907	2.520724	0.022324
926.225098	2.519497	0.022267
927.795227	2.518277	0.02221
929.365112	2.517061	0.022153
930.935059	2.515851	0.022097
932.504761	2.514646	0.022041
934.074524	2.513446	0.021985
935.644043	2.512252	0.021929
937.213501	2.511062	0.021874
938.782837	2.509878	0.021819
940.352051	2.508699	0.021765
941.921204	2.507525	0.021711
943.490234	2.506356	0.021657
945.059204	2.505193	0.021604
946.628052	2.504034	0.02155
948.196777	2.50288	0.021498
949.76532	2.501731	0.021445
951.333862	2.500587	0.021393
952.902222	2.499448	0.021341
954.470581	2.498314	0.021289
956.038757	2.497185	0.021238
957.606812	2.49606	0.021187
959.174805	2.49494	0.021136
960.742676	2.493825	0.021085
962.310425	2.492715	0.021035
963.878052	2.49161	0.020985
965.445618	2.490509	0.020936
967.013	2.489413	0.020886
968.580261	2.488322	0.020837
970.147583	2.487235	0.020789
971.714661	2.486153	0.02074
973.281555	2.485076	0.020692
974.84845	2.484003	0.020644
976.415222	2.482934	0.020596
977.981812	2.48187	0.020549
979.548462	2.480811	0.020501
981.114868	2.479756	0.020455
982.681152	2.478706	0.020408
984.247375	2.477659	0.020362
985.813354	2.476618	0.020315
987.379395	2.47558	0.020269
988.94519	2.474548	0.020224
990.510925	2.473519	0.020178
992.076538	2.472495	0.020133
993.64209	2.471475	0.020088
995.20752	2.470459	0.020044
996.772766	2.469447	0.019999
998.338013	2.46844	0.019955
999.903015	2.467437	0.019911
1012.407715	2.459568	0.019569
1015.778931	2.457489	0.019479
1019.150757	2.455429	0.01939
1022.523254	2.453386	0.019302
1025.896484	2.45136	0.019215
1029.270264	2.449352	0.019129
1032.644897	2.44736	0.019043
1036.020142	2.445385	0.018959
1039.395996	2.443427	0.018876
1042.772583	2.441485	0.018793
1046.14978	2.439559	0.018712
1049.52771	2.43765	0.018631
1052.90625	2.435756	0.018551
1056.285522	2.433878	0.018472
1059.665405	2.432016	0.018394
1063.046143	2.430169	0.018316
1066.427368	2.428337	0.01824
1069.809326	2.42652	0.018164
1073.191772	2.424718	0.018089
1076.575073	2.422931	0.018015
1079.959106	2.421159	0.017941
1083.343628	2.419401	0.017868
1086.729004	2.417658	0.017796
1090.11499	2.415928	0.017725
1093.501587	2.414213	0.017654
1096.888916	2.412511	0.017584
1100.276855	2.410824	0.017515
1103.665527	2.409149	0.017446
1107.05481	2.407489	0.017379
1110.444824	2.405842	0.017311
1113.835449	2.404207	0.017245
1117.226807	2.402586	0.017179
1120.618896	2.400978	0.017114
1124.011475	2.399383	0.017049
1127.404907	2.3978	0.016985
1130.798828	2.39623	0.016921
1134.193604	2.394673	0.016859
1137.588989	2.393127	0.016796
1140.984985	2.391594	0.016735
1144.381592	2.390073	0.016674
1147.779053	2.388564	0.016613
1151.177124	2.387066	0.016553
1154.575928	2.385581	0.016494
1157.975342	2.384107	0.016435
1161.375244	2.382644	0.016377
1164.776123	2.381193	0.016319
1168.17749	2.379753	0.016262
1171.57959	2.378324	0.016205
1174.9823	2.376906	0.016149
1178.385864	2.375499	0.016093
1181.789917	2.374103	0.016038
1185.194702	2.372717	0.015983
1188.60022	2.371343	0.015929
1192.006226	2.369978	0.015875
1195.413086	2.368624	0.015822
1198.820557	2.36728	0.015769
1202.22876	2.365947	0.015717
1205.637573	2.364624	0.015665
1209.047119	2.36331	0.015613
1212.457275	2.362007	0.015563
1215.868042	2.360713	0.015512
1219.279541	2.359429	0.015462
1222.691772	2.358155	0.015412
1226.104736	2.35689	0.015363
1229.518188	2.355634	0.015314
1232.932373	2.354388	0.015266
1236.34729	2.353152	0.015218
1239.762939	2.351924	0.01517
1243.179077	2.350706	0.015123
1246.595947	2.349496	0.015076
1250.01355	2.348295	0.01503
1253.431885	2.347104	0.014984
1256.85083	2.34592	0.014938
1260.270386	2.344746	0.014893
1263.690674	2.34358	0.014848
1267.111572	2.342423	0.014804
1270.533203	2.341274	0.014759
1273.955566	2.340133	0.014716
1277.37854	2.339001	0.014672
1280.802124	2.337877	0.014629
1284.22644	2.336761	0.014586
1287.651489	2.335653	0.014544
1291.077148	2.334553	0.014502
1294.50354	2.333461	0.01446
1297.93042	2.332376	0.014419
1301.358154	2.3313	0.014378
1304.786621	2.330231	0.014337
1308.215576	2.32917	0.014296
1311.645264	2.328116	0.014256
1315.075806	2.32707	0.014217
1318.506836	2.326031	0.014177
1321.938599	2.324999	0.014138
1325.370972	2.323975	0.014099
1328.804077	2.322958	0.01406
1332.237915	2.321948	0.014022
1335.672241	2.320945	0.013984
1339.107422	2.319949	0.013946
1342.543213	2.31896	0.013909
1345.979736	2.317978	0.013872
1349.416748	2.317003	0.013835
1352.854736	2.316034	0.013799
1356.293213	2.315073	0.013762
1359.7323	2.314117	0.013726
1363.172119	2.313169	0.01369
1366.612671	2.312227	0.013655
1370.053955	2.311291	0.01362
1373.49585	2.310362	0.013585
1376.938232	2.309439	0.01355
1380.381592	2.308522	0.013516
1383.825439	2.307612	0.013481
1387.27002	2.306708	0.013447
1390.715332	2.30581	0.013414
1394.161255	2.304918	0.01338
1397.607788	2.304032	0.013347
1401.055054	2.303152	0.013314
1404.503052	2.302278	0.013281
1407.95166	2.30141	0.013249
1411.401001	2.300548	0.013217
1414.850952	2.299691	0.013184
1418.301636	2.29884	0.013153
1421.753052	2.297995	0.013121
1425.204956	2.297155	0.01309
1428.657715	2.296321	0.013058
1432.111084	2.295493	0.013028
1435.565186	2.29467	0.012997
1439.019775	2.293852	0.012966
1442.475342	2.29304	0.012936
1445.931396	2.292233	0.012906
1449.388062	2.291431	0.012876
1452.845459	2.290635	0.012846
1456.303589	2.289844	0.012817
1459.762451	2.289058	0.012788
1463.221924	2.288277	0.012759
1466.682007	2.287501	0.01273
1470.142822	2.286731	0.012701
1473.604248	2.285965	0.012672
1477.066528	2.285204	0.012644
1480.529297	2.284448	0.012616
1483.99292	2.283697	0.012588
1487.457031	2.28295	0.01256
1490.921875	2.282209	0.012533
1494.387451	2.281472	0.012505
1497.85376	2.28074	0.012478
1501.320557	2.280013	0.012451
1504.788208	2.27929	0.012424
1508.25647	2.278572	0.012398
1511.725342	2.277858	0.012371
1515.195068	2.277149	0.012345
1518.665283	2.276444	0.012319
1522.136353	2.275744	0.012293
1525.60791	2.275048	0.012267
1529.080322	2.274357	0.012241
1532.553345	2.27367	0.012216
1536.026978	2.272987	0.012191
1539.501343	2.272309	0.012166
1542.976318	2.271634	0.012141
1546.452026	2.270964	0.012116
1549.928467	2.270298	0.012091
1553.405518	2.269636	0.012067
1556.883301	2.268979	0.012042
1560.361694	2.268325	0.012018
1563.84082	2.267675	0.011994
1567.320679	2.26703	0.01197
1570.801147	2.266388	0.011946
1574.282227	2.26575	0.011923
1577.764038	2.265116	0.011899
1581.246582	2.264486	0.011876
1584.729736	2.26386	0.011853
1588.213623	2.263237	0.01183
1591.69812	2.262619	0.011807
1595.18335	2.262004	0.011784
1598.669312	2.261393	0.011761
1602.155884	2.260786	0.011739
1605.643188	2.260182	0.011716
1609.131104	2.259582	0.011694
1612.619751	2.258985	0.011672
1616.109009	2.258392	0.01165
1619.598877	2.257803	0.011628
1623.0896	2.257217	0.011607
1626.580933	2.256634	0.011585
1630.072998	2.256055	0.011564
1633.565674	2.25548	0.011542
1637.05896	2.254908	0.011521
1640.553101	2.254339	0.0115
1644.047852	2.253774	0.011479
1647.543213	2.253212	0.011459
1651.039307	2.252653	0.011438
1654.536133	2.252098	0.011417
1658.033447	2.251545	0.011397
1661.531616	2.250997	0.011377
1665.030518	2.250451	0.011356
1668.529907	2.249908	0.011336
1672.030029	2.249369	0.011316
1675.530884	2.248833	0.011296
1679.032471	2.248299	0.011277
1682.534546	2.247769	0.011257
1686.037476	2.247242	0.011238
1689.541016	2.246718	0.011218

File: Refractive_Index/Ellipsometry/RuO_Ester_B-spline.txt
Wavelength (nm)	n	k
300.000000	0.461926	0.448318	
310.000000	0.494578	0.380330	
320.000000	0.523533	0.330255	
330.000000	0.537971	0.303011	
340.000000	0.540964	0.290457	
350.000000	0.543482	0.280953	
360.000000	0.552964	0.267557	
370.000000	0.566234	0.251420	
380.000000	0.577302	0.235346	
390.000000	0.581875	0.220730	
400.000000	0.579720	0.207357	
410.000000	0.573753	0.194204	
420.000000	0.566436	0.180577	
430.000000	0.559754	0.166061	
440.000000	0.554516	0.150971	
450.000000	0.550368	0.136222	
460.000000	0.546886	0.122567	
470.000000	0.543663	0.110576	
480.000000	0.540327	0.100651	
490.000000	0.536615	0.092741	
500.000000	0.532403	0.086400	
510.000000	0.527613	0.081233	
520.000000	0.522199	0.076906	
530.000000	0.516136	0.073141	
540.000000	0.509405	0.069704	
550.000000	0.502078	0.066431	
560.000000	0.494423	0.063276	
570.000000	0.486707	0.060218	
580.000000	0.479157	0.057242	
590.000000	0.471971	0.054338	
600.000000	0.465318	0.051502	
610.000000	0.459342	0.048731	
620.000000	0.454164	0.046027	
630.000000	0.449860	0.043402	
640.000000	0.446368	0.040899	
650.000000	0.443584	0.038568	
660.000000	0.441414	0.036447	
670.000000	0.439770	0.034569	
680.000000	0.438574	0.032956	
690.000000	0.437755	0.031625	
700.000000	0.437249	0.030587	
710.000000	0.436999	0.029849	
720.000000	0.436958	0.029414	
730.000000	0.437081	0.029280	
740.000000	0.437334	0.029430	
750.000000	0.437710	0.029691	
760.000000	0.438216	0.029816	
770.000000	0.438858	0.029597	
780.000000	0.439641	0.028859	
790.000000	0.440569	0.027458	
800.000000	0.441653	0.025276	
810.000000	0.442904	0.022219	
820.000000	0.444342	0.018217	
830.000000	0.445992	0.013218	
840.000000	0.447887	0.007187	
850.000000	0.450065	0.000110	
860.000000	0.452571	-0.008013	
870.000000	0.455453	-0.017162	
880.000000	0.458760	-0.027304	
890.000000	0.462542	-0.038389	
900.000000	0.466841	-0.050357	
910.000000	0.471633	-0.063180	
920.000000	0.476846	-0.076868	
930.000000	0.482428	-0.091416	
940.000000	0.488342	-0.106809	
950.000000	0.494565	-0.123018	
960.000000	0.501083	-0.140007	
970.000000	0.507887	-0.157729	
980.000000	0.514973	-0.176133	
990.000000	0.522337	-0.195161	
1000.000000	0.529974	-0.214755	
1010.000000	0.537880	-0.234853	
1020.000000	0.546045	-0.255395	
1030.000000	0.554460	-0.276323	
1040.000000	0.563112	-0.297581	
1050.000000	0.571986	-0.319116	
1060.000000	0.581068	-0.340879	
1070.000000	0.590340	-0.362826	
1080.000000	0.599784	-0.384916	
1090.000000	0.609384	-0.407112	
1100.000000	0.619122	-0.429382	
1110.000000	0.628981	-0.451695	
1120.000000	0.638945	-0.474027	
1130.000000	0.648998	-0.496353	
1140.000000	0.659127	-0.518653	
1150.000000	0.669316	-0.540910	
1160.000000	0.679551	-0.563091	
1170.000000	0.689815	-0.585137	
1180.000000	0.700088	-0.606995	
1190.000000	0.710352	-0.628624	
1200.000000	0.720591	-0.649990	
1210.000000	0.730789	-0.671065	
1220.000000	0.740932	-0.691829	
1230.000000	0.751008	-0.712266	
1240.000000	0.761004	-0.732364	
1250.000000	0.770912	-0.752114	
1260.000000	0.780723	-0.771511	
1270.000000	0.790429	-0.790552	
1280.000000	0.800025	-0.809234	
1290.000000	0.809504	-0.827559	
1300.000000	0.818862	-0.845527	
1310.000000	0.828096	-0.863142	
1320.000000	0.837204	-0.880405	
1330.000000	0.846181	-0.897323	
1340.000000	0.855028	-0.913898	
1350.000000	0.863742	-0.930136	
1360.000000	0.872324	-0.946043	
1370.000000	0.880771	-0.961624	
1380.000000	0.889085	-0.976885	
1390.000000	0.897267	-0.991832	
1400.000000	0.905315	-1.006470	
1410.000000	0.913231	-1.020807	
1420.000000	0.921016	-1.034848	
1430.000000	0.928672	-1.048599	
1440.000000	0.936198	-1.062067	
1450.000000	0.943597	-1.075258	
1460.000000	0.950871	-1.088177	
1470.000000	0.958020	-1.100830	
1480.000000	0.965046	-1.113224	
1490.000000	0.971952	-1.125364	
1500.000000	0.978738	-1.137255	
1510.000000	0.985407	-1.148904	
1520.000000	0.991960	-1.160316	
1530.000000	0.998399	-1.171496	
1540.000000	1.004727	-1.182449	
1550.000000	1.010944	-1.193180	
1560.000000	1.017053	-1.203695	
1570.000000	1.023056	-1.213999	
1580.000000	1.028954	-1.224095	
1590.000000	1.034750	-1.233989	
1600.000000	1.040444	-1.243686

File: Refractive_Index/Ellipsometry/Ru_Ester_B-spline.txt
Wavelength (nm)	n	k
300.000000	1.208971	4.137515	
310.000000	1.290969	4.223625	
320.000000	1.372880	4.319113	
330.000000	1.459422	4.432703	
340.000000	1.552706	4.556268	
350.000000	1.653713	4.675857	
360.000000	1.762636	4.783545	
370.000000	1.877331	4.879777	
380.000000	1.995276	4.967209	
390.000000	2.114524	5.047726	
400.000000	2.232235	5.120406	
410.000000	2.345182	5.182355	
420.000000	2.451348	5.231592	
430.000000	2.549640	5.267012	
440.000000	2.640645	5.291694	
450.000000	2.726066	5.312254	
460.000000	2.807092	5.333873	
470.000000	2.884486	5.360364	
480.000000	2.958755	5.394376	
490.000000	3.030833	5.435492	
500.000000	3.102124	5.480797	
510.000000	3.173747	5.527907	
520.000000	3.246549	5.575010	
530.000000	3.321155	5.620753	
540.000000	3.398008	5.664150	
550.000000	3.477122	5.704288	
560.000000	3.557724	5.739964	
570.000000	3.639105	5.770217	
580.000000	3.720736	5.794368	
590.000000	3.802234	5.811958	
600.000000	3.883330	5.822701	
610.000000	3.963850	5.826442	
620.000000	4.043695	5.823129	
630.000000	4.122720	5.812966	
640.000000	4.200263	5.797123	
650.000000	4.275591	5.776893	
660.000000	4.348100	5.753337	
670.000000	4.417290	5.727326	
680.000000	4.482753	5.699572	
690.000000	4.544160	5.670654	
700.000000	4.601249	5.641046	
710.000000	4.653812	5.611130	
720.000000	4.701696	5.581218	
730.000000	4.744787	5.551560	
740.000000	4.783034	5.522357	
750.000000	4.816677	5.493778	
760.000000	4.846105	5.465963	
770.000000	4.871668	5.439037	
780.000000	4.893680	5.413105	
790.000000	4.912426	5.388258	
800.000000	4.928162	5.364571	
810.000000	4.941122	5.342109	
820.000000	4.951518	5.320925	
830.000000	4.959544	5.301060	
840.000000	4.965379	5.282550	
850.000000	4.969185	5.265421	
860.000000	4.971116	5.249691	
870.000000	4.971308	5.235373	
880.000000	4.969892	5.222477	
890.000000	4.966988	5.211003	
900.000000	4.962707	5.200954	
910.000000	4.957152	5.192430	
920.000000	4.950421	5.185606	
930.000000	4.942604	5.180636	
940.000000	4.933785	5.177651	
950.000000	4.924049	5.176759	
960.000000	4.913474	5.178049	
970.000000	4.902134	5.181592	
980.000000	4.890105	5.187442	
990.000000	4.877458	5.195639	
1000.000000	4.864263	5.206211	
1010.000000	4.850588	5.219172	
1020.000000	4.836502	5.234525	
1030.000000	4.822069	5.252264	
1040.000000	4.807353	5.272374	
1050.000000	4.792418	5.294831	
1060.000000	4.777325	5.319602	
1070.000000	4.762132	5.346652	
1080.000000	4.746898	5.375933	
1090.000000	4.731678	5.407397	
1100.000000	4.716525	5.440989	
1110.000000	4.701490	5.476651	
1120.000000	4.686624	5.514319	
1130.000000	4.671970	5.553927	
1140.000000	4.657574	5.595408	
1150.000000	4.643475	5.638689	
1160.000000	4.629711	5.683657	
1170.000000	4.616313	5.730116	
1180.000000	4.603304	5.777874	
1190.000000	4.590708	5.826750	
1200.000000	4.578537	5.876581	
1210.000000	4.566804	5.927213	
1220.000000	4.555518	5.978506	
1230.000000	4.544681	6.030329	
1240.000000	4.534296	6.082564	
1250.000000	4.524360	6.135100	
1260.000000	4.514871	6.187839	
1270.000000	4.505823	6.240687	
1280.000000	4.497207	6.293562	
1290.000000	4.489016	6.346387	
1300.000000	4.481238	6.399095	
1310.000000	4.473864	6.451621	
1320.000000	4.466881	6.503910	
1330.000000	4.460277	6.555909	
1340.000000	4.454038	6.607575	
1350.000000	4.448153	6.658866	
1360.000000	4.442607	6.709744	
1370.000000	4.437387	6.760179	
1380.000000	4.432481	6.810139	
1390.000000	4.427874	6.859601	
1400.000000	4.423553	6.908541	
1410.000000	4.419507	6.956940	
1420.000000	4.415721	7.004782	
1430.000000	4.412184	7.052053	
1440.000000	4.408884	7.098739	
1450.000000	4.405808	7.144831	
1460.000000	4.402947	7.190321	
1470.000000	4.400289	7.235202	
1480.000000	4.397823	7.279469	
1490.000000	4.395540	7.323117	
1500.000000	4.393429	7.366146	
1510.000000	4.391482	7.408553	
1520.000000	4.389689	7.450337	
1530.000000	4.388041	7.491501	
1540.000000	4.386532	7.532045	
1550.000000	4.385151	7.571972	
1560.000000	4.383893	7.611284	
1570.000000	4.382751	7.649985	
1580.000000	4.381716	7.688079	
1590.000000	4.380782	7.725571	
1600.000000	4.379944	7.762466

File: Refractive_Index/Ellipsometry/Ru_Ester_B-spline_fit2.txt
Wavelength (nm)	n	k
300.000000	1.540513	4.066257	
310.000000	1.656676	4.207420	
320.000000	1.768776	4.338766	
330.000000	1.882977	4.463163	
340.000000	1.998896	4.583385	
350.000000	2.113468	4.701604	
360.000000	2.225597	4.818307	
370.000000	2.341274	4.928826	
380.000000	2.466958	5.028619	
390.000000	2.606309	5.115420	
400.000000	2.754236	5.188002	
410.000000	2.899986	5.245257	
420.000000	3.036125	5.286321	
430.000000	3.157941	5.310691	
440.000000	3.264919	5.322836	
450.000000	3.359514	5.331618	
460.000000	3.443548	5.343935	
470.000000	3.518313	5.364846	
480.000000	3.584875	5.397846	
490.000000	3.646585	5.442273	
500.000000	3.708790	5.494069	
510.000000	3.775644	5.549900	
520.000000	3.850163	5.607224	
530.000000	3.934437	5.664154	
540.000000	4.029830	5.719353	
550.000000	4.135839	5.771361	
560.000000	4.248540	5.817652	
570.000000	4.364367	5.856109	
580.000000	4.480636	5.885167	
590.000000	4.595366	5.903688	
600.000000	4.707126	5.910855	
610.000000	4.814920	5.906096	
620.000000	4.918090	5.889023	
630.000000	5.016224	5.859803	
640.000000	5.108980	5.820895	
650.000000	5.196026	5.775086	
660.000000	5.277059	5.724662	
670.000000	5.351796	5.671501	
680.000000	5.419982	5.617141	
690.000000	5.481390	5.562842	
700.000000	5.535824	5.509633	
710.000000	5.583121	5.458354	
720.000000	5.623152	5.409686	
730.000000	5.655823	5.364186	
740.000000	5.681117	5.322268	
750.000000	5.699528	5.283847	
760.000000	5.711814	5.248590	
770.000000	5.718662	5.216209	
780.000000	5.720694	5.186454	
790.000000	5.718467	5.159113	
800.000000	5.712487	5.134000	
810.000000	5.703209	5.110952	
820.000000	5.691045	5.089825	
830.000000	5.676365	5.070491	
840.000000	5.659507	5.052835	
850.000000	5.640773	5.036754	
860.000000	5.620440	5.022153	
870.000000	5.598754	5.008947	
880.000000	5.575943	4.997056	
890.000000	5.552208	4.986407	
900.000000	5.527733	4.976940	
910.000000	5.502618	4.968774	
920.000000	5.476898	4.962181	
930.000000	5.450604	4.957405	
940.000000	5.423774	4.954656	
950.000000	5.396446	4.954116	
960.000000	5.368661	4.955942	
970.000000	5.340463	4.960265	
980.000000	5.311901	4.967194	
990.000000	5.283023	4.976819	
1000.000000	5.253884	4.989210	
1010.000000	5.224538	5.004421	
1020.000000	5.195045	5.022488	
1030.000000	5.165466	5.043435	
1040.000000	5.135862	5.067268	
1050.000000	5.106298	5.093986	
1060.000000	5.076840	5.123570	
1070.000000	5.047552	5.155995	
1080.000000	5.018502	5.191223	
1090.000000	4.989754	5.229206	
1100.000000	4.961372	5.269890	
1110.000000	4.933422	5.313210	
1120.000000	4.905963	5.359097	
1130.000000	4.879055	5.407473	
1140.000000	4.852754	5.458255	
1150.000000	4.827112	5.511356	
1160.000000	4.802180	5.566631	
1170.000000	4.778001	5.623830	
1180.000000	4.754611	5.682707	
1190.000000	4.732036	5.743030	
1200.000000	4.710296	5.804585	
1210.000000	4.689403	5.867173	
1220.000000	4.669361	5.930610	
1230.000000	4.650171	5.994724	
1240.000000	4.631826	6.059361	
1250.000000	4.614318	6.124375	
1260.000000	4.597633	6.189635	
1270.000000	4.581753	6.255020	
1280.000000	4.566660	6.320422	
1290.000000	4.552331	6.385740	
1300.000000	4.538744	6.450884	
1310.000000	4.525874	6.515773	
1320.000000	4.513695	6.580334	
1330.000000	4.502182	6.644501	
1340.000000	4.491307	6.708215	
1350.000000	4.481045	6.771424	
1360.000000	4.471368	6.834083	
1370.000000	4.462252	6.896149	
1380.000000	4.453669	6.957586	
1390.000000	4.445593	7.018365	
1400.000000	4.438002	7.078457	
1410.000000	4.430871	7.137840	
1420.000000	4.424175	7.196494	
1430.000000	4.417893	7.254403	
1440.000000	4.412004	7.311551	
1450.000000	4.406484	7.367929	
1460.000000	4.401316	7.423529	
1470.000000	4.396480	7.478343	
1480.000000	4.391956	7.532366	
1490.000000	4.387728	7.585597	
1500.000000	4.383779	7.638034	
1510.000000	4.380092	7.689676	
1520.000000	4.376652	7.740527	
1530.000000	4.373445	7.790586	
1540.000000	4.370457	7.839860	
1550.000000	4.367674	7.888352	
1560.000000	4.365085	7.936068	
1570.000000	4.362678	7.983013	
1580.000000	4.360440	8.029194	
1590.000000	4.358362	8.074618	
1600.000000	4.356433	8.119294
