Repository: eabram/multilayers

# TMM - Transfer Matrix-method calculations

The **TMM** package is a package to alculate the reflection, transmission and absorbtion (profile) of light through a flat multilayer stack.

# Documentation

To view the documentation (auto generated from docstrings using Sphinx), run 'open.bat' in the 'doc' directory.

Install the package with optional dependencies as 
>pip install .[doc]

in order to be able to generate the documentation as well. This is not required for viewing, however.

# Examples

Examples are included as ipynb-files in [this folder](Examples)

File: Refractive_Index/Ellipsometry/Ru_Ester_B-spline_fit3.txt
Wavelength (nm)	n	k
300.000000	1.419772	3.906380	
310.000000	1.538182	4.048128	
320.000000	1.651878	4.181830	
330.000000	1.766987	4.311182	
340.000000	1.882783	4.436446	
350.000000	1.995971	4.556331	
360.000000	2.105542	4.669907	
370.000000	2.217874	4.776005	
380.000000	2.339682	4.874075	
390.000000	2.474674	4.964237	
400.000000	2.618294	5.043887	
410.000000	2.760905	5.108158	
420.000000	2.896029	5.153603	
430.000000	3.019714	5.178127	
440.000000	3.130872	5.187105	
450.000000	3.230072	5.192252	
460.000000	3.317526	5.202602	
470.000000	3.393260	5.224692	
480.000000	3.457464	5.262959	
490.000000	3.514094	5.315686	
500.000000	3.570325	5.376143	
510.000000	3.631771	5.438896	
520.000000	3.702525	5.499871	
530.000000	3.785471	5.556130	
540.000000	3.882572	5.605684	
550.000000	3.993333	5.647514	
560.000000	4.112631	5.681531	
570.000000	4.235725	5.707797	
580.000000	4.358967	5.726357	
590.000000	4.479578	5.737238	
600.000000	4.595467	5.740448	
610.000000	4.705084	5.735985	
620.000000	4.807302	5.723843	
630.000000	4.901439	5.704217	
640.000000	4.987657	5.678384	
650.000000	5.066326	5.647775	
660.000000	5.137767	5.613579	
670.000000	5.202261	5.576788	
680.000000	5.260058	5.538227	
690.000000	5.311383	5.498588	
700.000000	5.356443	5.458447	
710.000000	5.395432	5.418290	
720.000000	5.428528	5.378519	
730.000000	5.455905	5.339474	
740.000000	5.477749	5.301431	
750.000000	5.494467	5.264532	
760.000000	5.506573	5.228843	
770.000000	5.514527	5.194424	
780.000000	5.518742	5.161326	
790.000000	5.519587	5.129595	
800.000000	5.517396	5.099269	
810.000000	5.512471	5.070382	
820.000000	5.505083	5.042960	
830.000000	5.495478	5.017025	
840.000000	5.483882	4.992592	
850.000000	5.470498	4.969674	
860.000000	5.455513	4.948277	
870.000000	5.439096	4.928404	
880.000000	5.421405	4.910056	
890.000000	5.402581	4.893228	
900.000000	5.382754	4.877919	
910.000000	5.362010	4.864257	
920.000000	5.340392	4.852479	
930.000000	5.317945	4.842793	
940.000000	5.294717	4.835382	
950.000000	5.270753	4.830399	
960.000000	5.246103	4.827976	
970.000000	5.220818	4.828224	
980.000000	5.194953	4.831232	
990.000000	5.168563	4.837072	
1000.000000	5.141709	4.845800	
1010.000000	5.114450	4.857455	
1020.000000	5.086853	4.872064	
1030.000000	5.058980	4.889638	
1040.000000	5.030902	4.910178	
1050.000000	5.002688	4.933671	
1060.000000	4.974408	4.960097	
1070.000000	4.946132	4.989424	
1080.000000	4.917934	5.021608	
1090.000000	4.889884	5.056602	
1100.000000	4.862051	5.094346	
1110.000000	4.834507	5.134775	
1120.000000	4.807318	5.177818	
1130.000000	4.780550	5.223396	
1140.000000	4.754264	5.271425	
1150.000000	4.728520	5.321818	
1160.000000	4.703376	5.374431	
1170.000000	4.678885	5.429018	
1180.000000	4.655092	5.485337	
1190.000000	4.632032	5.543156	
1200.000000	4.609734	5.602266	
1210.000000	4.588216	5.662468	
1220.000000	4.567494	5.723578	
1230.000000	4.547573	5.785428	
1240.000000	4.528454	5.847859	
1250.000000	4.510135	5.910728	
1260.000000	4.492607	5.973902	
1270.000000	4.475858	6.037260	
1280.000000	4.459875	6.100691	
1290.000000	4.444640	6.164094	
1300.000000	4.430134	6.227377	
1310.000000	4.416335	6.290458	
1320.000000	4.403222	6.353261	
1330.000000	4.390770	6.415719	
1340.000000	4.378957	6.477772	
1350.000000	4.367757	6.539364	
1360.000000	4.357147	6.600451	
1370.000000	4.347101	6.660986	
1380.000000	4.337596	6.720933	
1390.000000	4.328607	6.780261	
1400.000000	4.320110	6.838939	
1410.000000	4.312084	6.896944	
1420.000000	4.304504	6.954253	
1430.000000	4.297349	7.010850	
1440.000000	4.290598	7.066719	
1450.000000	4.284232	7.121847	
1460.000000	4.278228	7.176226	
1470.000000	4.272570	7.229847	
1480.000000	4.267237	7.282704	
1490.000000	4.262215	7.334795	
1500.000000	4.257484	7.386116	
1510.000000	4.253029	7.436666	
1520.000000	4.248837	7.486447	
1530.000000	4.244890	7.535460	
1540.000000	4.241176	7.583709	
1550.000000	4.237681	7.631195	
1560.000000	4.234393	7.677925	
1570.000000	4.231300	7.723903	
1580.000000	4.228390	7.769136	
1590.000000	4.225653	7.813630	
1600.000000	4.223079	7.857391

File: Refractive_Index/Ellipsometry/Ru_Ester_B-spline_fit4.txt
Wavelength (nm)	n	k
300.000000	1.416744	3.900684	
310.000000	1.533157	4.042162	
320.000000	1.645144	4.175472	
330.000000	1.758810	4.304276	
340.000000	1.873325	4.429021	
350.000000	1.985260	4.548651	
360.000000	2.093530	4.662348	
370.000000	2.204581	4.768839	
380.000000	2.325223	4.867428	
390.000000	2.459218	4.958142	
400.000000	2.602030	5.038374	
410.000000	2.744000	5.103323	
420.000000	2.878631	5.149593	
430.000000	3.001952	5.175119	
440.000000	3.112862	5.185198	
450.000000	3.211944	5.191375	
460.000000	3.299425	5.202549	
470.000000	3.375348	5.225159	
480.000000	3.439911	5.263579	
490.000000	3.497018	5.316172	
500.000000	3.553745	5.376407	
510.000000	3.615627	5.439013	
520.000000	3.686698	5.500037	
530.000000	3.769801	5.556626	
540.000000	3.866860	5.606849	
550.000000	3.977388	5.649667	
560.000000	4.096346	5.684839	
570.000000	4.219079	5.712284	
580.000000	4.342007	5.731945	
590.000000	4.462412	5.743775	
600.000000	4.578249	5.747729	
610.000000	4.688010	5.743771	
620.000000	4.790599	5.731868	
630.000000	4.885352	5.712216	
640.000000	4.972386	5.686145	
650.000000	5.052020	5.655152	
660.000000	5.124522	5.620480	
670.000000	5.190135	5.583159	
680.000000	5.249069	5.544050	
690.000000	5.301520	5.503869	
700.000000	5.347669	5.463215	
710.000000	5.387683	5.422587	
720.000000	5.421725	5.382401	
730.000000	5.449950	5.343008	
740.000000	5.472528	5.304688	
750.000000	5.489873	5.267580	
760.000000	5.502511	5.231737	
770.000000	5.510912	5.197210	
780.000000	5.515500	5.164043	
790.000000	5.516654	5.132274	
800.000000	5.514714	5.101936	
810.000000	5.509991	5.073057	
820.000000	5.502763	5.045659	
830.000000	5.493282	5.019760	
840.000000	5.481778	4.995372	
850.000000	5.468460	4.972506	
860.000000	5.453518	4.951164	
870.000000	5.437128	4.931349	
880.000000	5.419447	4.913057	
890.000000	5.400623	4.896284	
900.000000	5.380789	4.881026	
910.000000	5.360029	4.867412	
920.000000	5.338391	4.855676	
930.000000	5.315922	4.846030	
940.000000	5.292667	4.838655	
950.000000	5.268676	4.833704	
960.000000	5.243999	4.831311	
970.000000	5.218687	4.831584	
980.000000	5.192796	4.834615	
990.000000	5.166382	4.840474	
1000.000000	5.139506	4.849217	
1010.000000	5.112229	4.860886	
1020.000000	5.084616	4.875504	
1030.000000	5.056733	4.893085	
1040.000000	5.028648	4.913628	
1050.000000	5.000431	4.937122	
1060.000000	4.972152	4.963545	
1070.000000	4.943883	4.992866	
1080.000000	4.915696	5.025042	
1090.000000	4.887661	5.060023	
1100.000000	4.859850	5.097753	
1110.000000	4.832332	5.138164	
1120.000000	4.805173	5.181185	
1130.000000	4.778439	5.226738	
1140.000000	4.752192	5.274740	
1150.000000	4.726492	5.325102	
1160.000000	4.701396	5.377680	
1170.000000	4.676955	5.432230	
1180.000000	4.653215	5.488509	
1190.000000	4.630211	5.546285	
1200.000000	4.607970	5.605350	
1210.000000	4.586512	5.665504	
1220.000000	4.565849	5.726565	
1230.000000	4.545988	5.788363	
1240.000000	4.526930	5.850741	
1250.000000	4.508671	5.913556	
1260.000000	4.491204	5.976674	
1270.000000	4.474516	6.039975	
1280.000000	4.458593	6.103349	
1290.000000	4.443417	6.166693	
1300.000000	4.428968	6.229917	
1310.000000	4.415227	6.292938	
1320.000000	4.402169	6.355681	
1330.000000	4.389773	6.418078	
1340.000000	4.378014	6.480071	
1350.000000	4.366867	6.541603	
1360.000000	4.356308	6.602629	
1370.000000	4.346313	6.663104	
1380.000000	4.336856	6.722991	
1390.000000	4.327915	6.782259	
1400.000000	4.319466	6.840879	
1410.000000	4.311484	6.898825	
1420.000000	4.303948	6.956076	
1430.000000	4.296836	7.012616	
1440.000000	4.290127	7.068428	
1450.000000	4.283801	7.123501	
1460.000000	4.277836	7.177824	
1470.000000	4.272216	7.231390	
1480.000000	4.266921	7.284194	
1490.000000	4.261934	7.336231	
1500.000000	4.257238	7.387500	
1510.000000	4.252818	7.437999	
1520.000000	4.248657	7.487729	
1530.000000	4.244742	7.536692	
1540.000000	4.241059	7.584891	
1550.000000	4.237594	7.632329	
1560.000000	4.234335	7.679011	
1570.000000	4.231270	7.724943	
1580.000000	4.228388	7.770130	
1590.000000	4.225678	7.814579	
1600.000000	4.223129	7.858296

File: Refractive_Index/Ellipsometry/Ru_Ester_B-spline_fit6.txt
Wavelength (nm)	n	k
300.000000	1.238064	3.387525	
310.000000	1.311082	3.545182	
320.000000	1.389026	3.693511	
330.000000	1.479608	3.837982	
340.000000	1.584462	3.978515	
350.000000	1.702379	4.112976	
360.000000	1.831800	4.239469	
370.000000	1.971063	4.351178	
380.000000	2.119054	4.442125	
390.000000	2.275022	4.509565	
400.000000	2.432464	4.556697	
410.000000	2.580675	4.589882	
420.000000	2.712027	4.613243	
430.000000	2.821571	4.629345	
440.000000	2.911691	4.641288	
450.000000	2.990706	4.653186	
460.000000	3.065090	4.668413	
470.000000	3.139562	4.689566	
480.000000	3.217447	4.718476	
490.000000	3.300094	4.753962	
500.000000	3.387360	4.792320	
510.000000	3.479016	4.830610	
520.000000	3.574838	4.866667	
530.000000	3.674610	4.898943	
540.000000	3.778131	4.926380	
550.000000	3.884454	4.948162	
560.000000	3.990872	4.963401	
570.000000	4.095049	4.971375	
580.000000	4.195276	4.971536	
590.000000	4.290325	4.963475	
600.000000	4.379345	4.946892	
610.000000	4.461773	4.921569	
620.000000	4.537268	4.887350	
630.000000	4.605731	4.844425	
640.000000	4.667550	4.794604	
650.000000	4.723176	4.739949	
660.000000	4.772955	4.682185	
670.000000	4.817158	4.622756	
680.000000	4.855995	4.562871	
690.000000	4.889626	4.503543	
700.000000	4.918177	4.445620	
710.000000	4.941752	4.389811	
720.000000	4.960435	4.336704	
730.000000	4.974302	4.286792	
740.000000	4.983435	4.240450	
750.000000	4.988039	4.197665	
760.000000	4.988386	4.158211	
770.000000	4.984736	4.121885	
780.000000	4.977334	4.088504	
790.000000	4.966410	4.057908	
800.000000	4.952178	4.029948	
810.000000	4.934844	4.004495	
820.000000	4.914598	3.981431	
830.000000	4.891619	3.960651	
840.000000	4.866079	3.942061	
850.000000	4.838138	3.925575	
860.000000	4.807946	3.911117	
870.000000	4.775647	3.898617	
880.000000	4.741377	3.888012	
890.000000	4.705264	3.879248	
900.000000	4.667432	3.872276	
910.000000	4.628004	3.867163	
920.000000	4.587108	3.864068	
930.000000	4.544867	3.863137	
940.000000	4.501404	3.864498	
950.000000	4.456843	3.868262	
960.000000	4.411306	3.874528	
970.000000	4.364915	3.883379	
980.000000	4.317795	3.894884	
990.000000	4.270069	3.909100	
1000.000000	4.221865	3.926069	
1010.000000	4.173309	3.945825	
1020.000000	4.124530	3.968385	
1030.000000	4.075656	3.993754	
1040.000000	4.026817	4.021929	
1050.000000	3.978140	4.052889	
1060.000000	3.929752	4.086606	
1070.000000	3.881777	4.123036	
1080.000000	3.834339	4.162128	
1090.000000	3.787554	4.203817	
1100.000000	3.741534	4.248029	
1110.000000	3.696387	4.294680	
1120.000000	3.652212	4.343677	
1130.000000	3.609103	4.394919	
1140.000000	3.567143	4.448299	
1150.000000	3.526408	4.503705	
1160.000000	3.486960	4.560977	
1170.000000	3.448845	4.619883	
1180.000000	3.412092	4.680185	
1190.000000	3.376720	4.741664	
1200.000000	3.342735	4.804116	
1210.000000	3.310133	4.867348	
1220.000000	3.278901	4.931183	
1230.000000	3.249020	4.995459	
1240.000000	3.220464	5.060025	
1250.000000	3.193199	5.124745	
1260.000000	3.167190	5.189496	
1270.000000	3.142398	5.254163	
1280.000000	3.118780	5.318647	
1290.000000	3.096294	5.382857	
1300.000000	3.074893	5.446712	
1310.000000	3.054533	5.510139	
1320.000000	3.035167	5.573077	
1330.000000	3.016752	5.635468	
1340.000000	2.999242	5.697265	
1350.000000	2.982594	5.758424	
1360.000000	2.966764	5.818911	
1370.000000	2.951713	5.878693	
1380.000000	2.937400	5.937743	
1390.000000	2.923786	5.996042	
1400.000000	2.910836	6.053570	
1410.000000	2.898512	6.110312	
1420.000000	2.886782	6.166259	
1430.000000	2.875614	6.221401	
1440.000000	2.864977	6.275732	
1450.000000	2.854841	6.329248	
1460.000000	2.845179	6.381949	
1470.000000	2.835964	6.433834	
1480.000000	2.827172	6.484904	
1490.000000	2.818779	6.535163	
1500.000000	2.810763	6.584615	
1510.000000	2.803102	6.633265	
1520.000000	2.795777	6.681120	
1530.000000	2.788769	6.728186	
1540.000000	2.782059	6.774472	
1550.000000	2.775632	6.819985	
1560.000000	2.769471	6.864736	
1570.000000	2.763561	6.908731	
1580.000000	2.757887	6.951983	
1590.000000	2.752438	6.994501	
1600.000000	2.747199	7.036294
